Repository: nageshpatle/tool-capfinder

# Tool-CapFinder

**Tool-CapFinder** is a data-driven capacitor selection and analysis tool focused on **MLCCs**, with an initial emphasis on **Murata ceramic capacitors**.
It helps engineers filter, compare, and optimize capacitor choices using real electrical parameters rather than just nominal capacitance.

---

## What this project does

* Combines multiple Murata capacitor datasets into a **unified library**
* Adds **ESR**, **SRF**, and **frequency-aware** data where available
* Uses **nominal thickness** (not max) for realistic volume comparison
* Enables filtering by:

  * Package size
  * Capacitance
  * Voltage rating
  * Temperature characteristic
  * Series / codes

File: Derated Capacitance Density Plotting/Derated Capacitance Density Plotting/GRM188R61E106KA73_25V_0603.csv
#GRM188R61E106KA73,,
#2025/02/24,,
#c_dcbias_capchange,,
#capchange  25.0degC  AC1Vrms,,
DC Bias[V],Cap. Change Rate[%],
0.0,0.0,
0.125,0.19414576758562951,
0.25,0.13783858217848444,
0.375,-0.15423920448693895,
0.5,-0.6663271175952001,
0.625,-1.3819057931082623,
0.75,-2.2839914081571266,
0.875,-3.3554022853718,
1.0,-4.578995852740963,
1.125,-5.937875193146014,
1.25,-7.415565309817662,
1.375,-8.996159965061779,
1.5,-10.664440525622398,
1.625,-12.405968679704781,
1.75,-14.207155191941334,
1.875,-16.05530704935244,
2.0,-17.9386554403682,
2.125,-19.8463670169306,
2.25,-21.7685408325733,
2.375,-23.696193241984332,
2.5,-25.62123290321715,
2.625,-27.536427854094615,
2.75,-29.435366449408306,
2.875,-31.3124137535307,
3.0,-33.16266479071809,
3.125,-34.98189586791981,
3.25,-36.76651500625493,
3.375,-38.513512350269984,
3.5,-40.220411270492015,
3.625,-41.885220735680264,
3.75,-43.50638940695969,
3.875,-45.08276179658388,
4.0,-46.613536738935366,
4.125,-48.098228339765704,
4.25,-49.536629500647244,
4.375,-50.92877805808813,
4.5,-52.27492552962024,
4.625,-53.57550842127131,
4.75,-54.83112202106069,
4.875,-56.04249658044937,
5.0,-57.21047576902922,
5.125,-58.335997276235915,
5.25,-59.42007542667695,
5.375,-60.46378567203319,
5.5,-61.46825082175429,
5.625,-62.43462887634569,
5.75,-63.36410233043064,
5.875,-64.25786881753778,
6.0,-65.11713297434135,
6.125,-65.94309940856529,
6.25,-66.73696666169522,
6.375,-67.49992206481818,
6.5,-68.23313739316022,
6.625,-68.93776523208257,
6.75,-69.61493597432651,
6.875,-70.26575537508505,
7.0,-70.89130259797133,
7.125,-71.4926286911081,
7.25,-72.07075543835448,
7.375,-72.62667453610496,
7.5,-73.16134705113116,
7.625,-73.67570311960053,
7.75,-74.17064185169711,
7.875,-74.64703141021032,
8.0,-75.1057092350548,
8.125,-75.54748238896528,
8.25,-75.97312800258426,
8.375,-76.38339379985601,
8.5,-76.77899868707198,
8.625,-77.16063339110157,
8.75,-77.52896113430862,
8.875,-77.88461833541497,
9.0,-78.22821532714552,
9.125,-78.56033708289175,
9.25,-78.88154394587822,
9.375,-79.19237235542076,
9.5,-79.49333556584511,
9.625,-79.78492435449391,
9.75,-80.06760771601007,
9.875,-80.34183354074618,
10.0,-80.60802927572736,
10.125,-80.86660256709844,
10.25,-81.1179418834156,
10.375,-81.36241711951551,
10.5,-81.60038018100839,
10.625,-81.83216554970384,
10.75,-82.05809083049994,
10.875,-82.27845728044055,
11.0,-82.49355032078999,
11.125,-82.70364003308025,
11.25,-82.90898164016555,
11.375,-83.10981597337268,
11.5,-83.30636992686121,
11.625,-83.49885690031907,
11.75,-83.68747723110451,
11.875,-83.87241861692246,
12.0,-84.05385653007649,
12.125,-84.2319546242889,
12.25,-84.40686513501417,
12.375,-84.5787292740987,
12.5,-84.74767761956011,
12.625,-84.91383050117393,
12.75,-85.07729838246551,
12.875,-85.23818223961352,
13.0,-85.39657393767935,
13.125,-85.55255660448114,
13.25,-85.70620500234254,
13.375,-85.85758589785625,
13.5,-86.00675842971542,
13.625,-86.153774474588,
13.75,-86.2986790109303,
13.875,-86.44151048056975,
14.0,-86.58230114782164,
14.125,-86.72107745585178,
14.25,-86.85786037994826,
14.375,-86.99266577732872,
14.5,-87.12550473307712,
14.625,-87.25638390178557,
14.75,-87.38530584446183,
14.875,-87.51226936026234,
15.0,-87.6372698126148,
15.125,-87.76029944930785,
15.25,-87.88134771614972,
15.375,-88.00040156382785,
15.5,-88.1174457476382,
15.625,-88.23246311980051,
15.75,-88.34543491412701,
15.875,-88.45634102286948,
16.0,-88.56516026563463,
16.125,-88.6718706503249,
16.25,-88.77644962613606,
16.375,-88.87887432871686,
16.5,-88.9791218176799,
16.625,-89.0771693067265,
16.75,-89.17299438674252,
16.875,-89.26657524229417,
17.0,-89.35789086204761,
17.125,-89.44692124371458,
17.25,-89.53364759421052,
17.375,-89.61805252579707,
17.5,-89.70012024905685,
17.625,-89.77983676362743,
17.75,-89.85719004769766,
17.875,-89.93217024733647,
18.0,-90.00476986679496,
18.125,-90.07498396097843,
18.25,-90.14281033134608,
18.375,-90.20824972653956,
18.5,-90.27130604908565,
18.625,-90.33198656954904,
18.75,-90.390302149537,
18.875,-90.44626747496164,
19.0,-90.49990130097345,
19.125,-90.55122670995566,
19.25,-90.6002713839402,
19.375,-90.64706789275488,
19.5,-90.69165399913364,
19.625,-90.73407298192804,
19.75,-90.7743739784303,
19.875,-90.81261234666151,
20.0,-90.84885004828188,
20.125,-90.88315605254907,
20.25,-90.91560676147137,
20.375,-90.94628645596869,
20.5,-90.97528776247202,
20.625,-91.00271213893994,
20.75,-91.02867037875704,
20.875,-91.05328313037634,
21.0,-91.07668142991045,
21.125,-91.09900724309355,
21.25,-91.12041401219905,
21.375,-91.14106720252411,
21.5,-91.16114484201371,
21.625,-91.18083804641066,
21.75,-91.20035152106452,
21.875,-91.21990402913931,
22.0,-91.23972881448813,
22.125,-91.26007396588214,
22.25,-91.28120270763047,
22.375,-91.30339359989968,
22.5,-91.32694063029024,
22.625,-91.35215317645005,
22.75,-91.37935581776952,
22.875,-91.40888797255145,
23.0,-91.44110333551691,
23.125,-91.47636908922183,
23.25,-91.51506486190395,
23.375,-91.55758140370114,
23.5,-91.60431895299506,
23.625,-91.65568526512921,
23.75,-91.71209327697588,
23.875,-91.77395838287745,
24.0,-91.84169530064406,
24.125,-91.91571451052813,
24.25,-91.99641825570562,
24.375,-92.08419609979525,
24.5,-92.17942004555408,
24.625,-92.28243922906458,
24.75,-92.39357421566801,
24.875,-92.5131109374551,
25.0,-92.64129432733,

File: Derated Capacitance Density Plotting/Derated Capacitance Density Plotting/GRM188R61E106MA73_25V_0603.csv
#GRM188R61E106MA73,,
#2025/02/24,,
#c_dcbias_capchange,,
#capchange  25.0degC  AC1Vrms,,
DC Bias[V],Cap. Change Rate[%],
0.0,0.0,
0.125,0.12307245844125347,
0.25,-0.01697249999037531,
0.375,-0.40364033963957713,
0.5,-1.019310481766189,
0.625,-1.8456016507048312,
0.75,-2.863706374636188,
0.875,-4.05469130982371,
1.0,-5.399761537637104,
1.125,-6.880488261955242,
1.25,-8.47900040201306,
1.375,-10.178141434545019,
1.5,-11.961593499503708,
1.625,-13.813971261893975,
1.75,-15.720888338356042,
1.875,-17.668999273082765,
2.0,-19.64602010609712,
2.125,-21.640730539959353,
2.25,-23.642960599407935,
2.375,-25.643564511172322,
2.5,-27.634384324932537,
2.625,-29.608205565490074,
2.75,-31.55870696264891,
2.875,-33.48040605881618,
3.0,-35.368602252561885,
3.125,-37.219318605094685,
3.25,-39.0292435199477,
3.375,-40.79567320686546,
3.5,-42.516455660528116,
3.625,-44.189936723995004,
3.75,-45.814908665524754,
3.875,-47.390561575107846,
4.0,-48.916437782605314,
4.125,-50.392389411534324,
4.25,-51.818539109821046,
4.375,-53.19524393971964,
4.5,-54.523062362027005,
4.625,-55.80272421319516,
4.75,-57.03510354651999,
4.875,-58.221194188922794,
5.0,-59.362087851713554,
5.125,-60.458954626017245,
5.25,-61.5130256902721,
5.375,-62.52557805749605,
5.5,-63.49792119311339,
5.625,-64.43138533938348,
5.75,-65.32731138932611,
5.875,-66.18704216103163,
6.0,-67.01191493198945,
6.125,-67.8032551022552,
6.25,-68.56237086464722,
6.375,-69.29054876951726,
6.5,-69.9890500808209,
6.625,-70.65910782910333,
6.75,-71.30192447552426,
6.875,-71.91867010911872,
7.0,-72.51048110708173,
7.125,-73.07845919495837,
7.25,-73.62367085020568,
7.375,-74.14714699867363,
7.5,-74.64988295913957,
7.625,-75.13283859614266,
7.75,-75.59693864602235,
7.875,-76.04307318529327,
8.0,-76.47209821431534,
8.125,-76.8848363326696,
8.25,-77.28207748575228,
8.375,-77.66457976488562,
8.5,-78.03307024573162,
8.625,-78.38824585201792,
8.75,-78.73077423356256,
8.875,-79.06129464933814,
9.0,-79.38041884787204,
9.125,-79.68873193865254,
9.25,-79.98679324941959,
9.375,-80.2751371652816,
9.5,-80.55427394653127,
9.625,-80.82469052284321,
9.75,-81.08685126224225,
9.875,-81.34119871384044,
10.0,-81.58815432386456,
10.125,-81.82811912494273,
10.25,-82.06147439899684,
10.375,-82.28858231440374,
10.5,-82.50978653834896,
10.625,-82.72541282550671,
10.75,-82.93576958434691,
10.875,-83.14114842249568,
11.0,-83.34182467266373,
11.125,-83.53805790071725,
11.25,-83.73009239748981,
11.375,-83.91815765594059,
11.5,-84.10246883523847,
11.625,-84.28322721331264,
11.75,-84.46062062935046,
11.875,-84.6348239176461,
12.0,-84.80599933411673,
12.125,-84.97429697669956,
12.25,-85.139855200738,
12.375,-85.30280103034058,
12.5,-85.46325056658226,
12.625,-85.62130939328296,
12.75,-85.77707298097393,
12.875,-85.93062708953346,
13.0,-86.08204816984289,
13.125,-86.23140376469082,
13.25,-86.3787529090323,
13.375,-86.52414652959277,
13.5,-86.66762784369962,
13.625,-86.8092327571214,
13.75,-86.94899026060297,
13.875,-87.08692282470348,
14.0,-87.2230467924703,
14.125,-87.35737276942083,
14.25,-87.4899060102566,
14.375,-87.62064680169324,
14.5,-87.749590840766,
14.625,-87.87672960795699,
14.75,-88.00205073448564,
14.875,-88.12553836311832,
15.0,-88.2471735018699,
15.125,-88.3669343700054,
15.25,-88.48479673579298,
15.375,-88.60073424550875,
15.5,-88.71471874326144,
15.625,-88.82672058126992,
15.75,-88.9367089203081,
15.875,-89.04465202011636,
16.0,-89.15051751966688,
16.125,-89.254272707269,
16.25,-89.35588478059915,
16.375,-89.45532109684325,
16.5,-89.55254941324536,
16.625,-89.64753811846387,
16.75,-89.74025645524384,
16.875,-89.83067473502376,
17.0,-89.9187645451998,
17.125,-90.00449894988029,
17.25,-90.08785268506536,
17.375,-90.1688023492857,
17.5,-90.24732659083959,
17.625,-90.32340629285369,
17.75,-90.39702475748913,
17.875,-90.468167890696,
18.0,-90.53682438900164,
18.125,-90.60298592988451,
18.25,-90.66664736736217,
18.375,-90.7278069344637,
18.5,-90.78646645432237,
18.625,-90.8426315616447,
18.75,-90.89631193635077,
18.875,-90.94752155118321,
19.0,-90.99627893508516,
19.125,-91.04260745411553,
19.25,-91.08653561163939,
19.375,-91.12809736945104,
19.5,-91.16733249140026,
19.625,-91.20428691096298,
19.75,-91.23901312403497,
19.875,-91.27157060801808,
20.0,-91.3020262680233,
20.125,-91.33045491070098,
20.25,-91.35693974584683,
20.375,-91.381572915492,
20.5,-91.40445604967582,
20.625,-91.42570084750028,
20.75,-91.44542968137432,
20.875,-91.46377622155948,
21.0,-91.4808860772227,
21.125,-91.49691744916844,
21.25,-91.51204178827376,
21.375,-91.52644445234164,
21.5,-91.54032535266987,
21.625,-91.5538995800283,
21.75,-91.56739799803609,
21.875,-91.5810677900461,
22.0,-91.59517294364055,
22.125,-91.60999465473783,
22.25,-91.6258316310737,
22.375,-91.64300027254791,
22.5,-91.6618347036109,
22.625,-91.68268663056581,
22.75,-91.70592499448793,
22.875,-91.73193538839415,
23.0,-91.76111920555397,
23.125,-91.79389248442658,
23.25,-91.83068441479337,
23.375,-91.87193546944032,
23.5,-91.91809512627133,
23.625,-91.9696191473049,
23.75,-92.02696638371839,
23.875,-92.09059508021735,
24.0,-92.1609586576667,
24.125,-92.23850096038642,
24.25,-92.32365096389842,
24.375,-92.41681695038643,
24.5,-92.51838017285267,
24.625,-92.62868804487594,
24.75,-92.74804691104131,
24.875,-92.87671447336922,
25.0,-93.0148919711607,

File: Derated Capacitance Density Plotting/Derated Capacitance Density Plotting/GRM188R6YA106MA73_35V_0603.csv
#GRM188R6YA106MA73,,
#2025/02/24,,
#c_dcbias_capchange,,
#capchange  25.0degC  AC1Vrms,,
DC Bias[V],Cap. Change Rate[%],
0.0,0.0,
0.175,-0.9352176256342437,
0.35,-2.138306112065702,
0.5249999999999999,-3.581125492288706,
0.7,-5.235428416649446,
0.875,-7.073336688357667,
1.0499999999999998,-9.067743535024208,
1.2249999999999999,-11.192642760963146,
1.4,-13.423388046166496,
1.575,-15.736887242480513,
1.75,-18.111737612225166,
1.9249999999999998,-20.528308618832646,
2.0999999999999996,-22.968779179110154,
2.275,-25.41713628998027,
2.4499999999999997,-27.859141714154955,
2.625,-30.28227300920254,
2.8,-32.675644666134886,
2.9749999999999996,-35.02991453257707,
3.15,-37.337180069497236,
3.3249999999999997,-39.590868359440776,
3.5,-41.785623171236665,
3.675,-43.91719180794008,
3.8499999999999996,-45.982313932660816,
4.0249999999999995,-47.97861408770729,
4.199999999999999,-49.9044991993423,
4.375,-51.759061993761165,
4.55,-53.541990937933015,
4.725,-55.2534870584662,
4.8999999999999995,-56.89418777847346,
5.074999999999999,-58.46509774176647,
5.25,-59.96752646061195,
5.425,-61.40303252275838,
5.6,-62.7733740207052,
5.7749999999999995,-64.08046481676163,
5.949999999999999,-65.32633622724298,
6.125,-66.51310369451838,
6.3,-67.64293801333633,
6.475,-68.71804068512674,
6.6499999999999995,-69.7406229884331,
6.824999999999999,-70.71288837327472,
7.0,-71.63701781042128,
7.175,-72.51515775194511,
7.35,-73.34941038591826,
7.5249999999999995,-74.14182589490532,
7.699999999999999,-74.89439645431976,
7.874999999999999,-75.60905173228151,
8.049999999999999,-76.28765567699189,
8.225,-76.93200440059698,
8.399999999999999,-77.54382498989717,
8.575,-78.12477509400584,
8.75,-78.67644315714848,
8.924999999999999,-79.20034918124574,
9.1,-79.69794591779387,
9.274999999999999,-80.17062040192262,
9.45,-80.61969575345886,
9.625,-81.04643318045838,
9.799999999999999,-81.45203413008402,
9.975,-81.83764254001815,
10.149999999999999,-82.20434715089333,
10.325,-82.55318384661439,
10.5,-82.88513799501396,
10.674999999999999,-83.20114676612316,
10.85,-83.5021014095312,
11.024999999999999,-83.78884947592312,
11.2,-84.06219697099776,
11.375,-84.32291043263355,
11.549999999999999,-84.57171892445159,
11.725,-84.80931594086465,
11.899999999999999,-85.03636122035148,
12.075,-85.25348246508896,
12.25,-85.46127696625143,
12.424999999999999,-85.66031313527446,
12.6,-85.85113194220712,
12.774999999999999,-86.03424826296548,
12.95,-86.210152137871,
13.125,-86.37930994432845,
13.299999999999999,-86.54216548688225,
13.475,-86.69914100820182,
13.649999999999999,-86.8506381247962,
13.825,-86.9970386914533,
14.0,-87.13870559854689,
14.174999999999999,-87.27598350646582,
14.35,-87.40919952149021,
14.524999999999999,-87.53866381748254,
14.7,-87.66467020777455,
14.874999999999998,-87.78749667161779,
15.049999999999999,-87.9074058395285,
15.225,-88.02464544179882,
15.399999999999999,-88.13944872436576,
15.575,-88.2520348361261,
15.749999999999998,-88.36260919166799,
15.924999999999999,-88.47136381324707,
16.099999999999998,-88.57847765568037,
16.275,-88.68411691765326,
16.45,-88.78843534274678,
16.625,-88.89157451328174,
16.799999999999997,-88.99366413986053,
16.974999999999998,-89.09482234924873,
17.15,-89.19515597299691,
17.325,-89.2947608389479,
17.5,-89.39372206751203,
17.674999999999997,-89.49211437432562,
17.849999999999998,-89.59000238063734,
18.025,-89.68744093249411,
18.2,-89.78447542952837,
18.375,-89.88114216388112,
18.549999999999997,-89.97746866953425,
18.724999999999998,-90.07347408207632,
18.9,-90.16916950868004,
19.075,-90.26455840784999,
19.25,-90.35963697827923,
19.424999999999997,-90.4543945559679,
19.599999999999998,-90.54881401857504,
19.775,-90.64287219582536,
19.95,-90.73654028466007,
20.125,-90.82978426771069,
20.299999999999997,-90.92256533359355,
20.474999999999998,-91.0148402974565,
20.65,-91.1065620201794,
20.825,-91.19767982461134,
21.0,-91.2881399072421,
21.174999999999997,-91.37788574373926,
21.349999999999998,-91.46685848683435,
21.525,-91.55499735512014,
21.7,-91.6422400114137,
21.875,-91.72852292945414,
22.049999999999997,-91.81378174782584,
22.224999999999998,-91.89795161014361,
22.4,-91.98096749068763,
22.575,-92.0627645048331,
22.75,-92.14327820379785,
22.924999999999997,-92.22244485339587,
23.099999999999998,-92.30020169667237,
23.275,-92.37648720047216,
23.45,-92.45124128617837,
23.625,-92.52440554503238,
23.799999999999997,-92.59592343863396,
23.974999999999998,-92.66574048538371,
24.15,-92.73380443380636,
24.325,-92.8000654238572,
24.5,-92.86447613746316,
24.674999999999997,-92.92699193971342,
24.849999999999998,-92.98757101224302,
25.025,-93.04617448049525,
25.2,-93.10276653667701,
25.375,-93.15731456032928,
25.549999999999997,-93.20978923855573,
25.724999999999998,-93.26016468804218,
25.9,-93.3084185810985,
26.075,-93.35453227802813,
26.25,-93.39849096820943,
26.424999999999997,-93.44028382232227,
26.599999999999998,-93.4799041582084,
26.775,-93.51734962288565,
26.95,-93.55262239324524,
27.125,-93.58572939797493,
27.299999999999997,-93.61668256321273,
27.474999999999998,-93.64549908440067,
27.65,-93.67220172671945,
27.825,-93.69681915639003,
28.0,-93.71938630495336,
28.174999999999997,-93.73994476845677,
28.349999999999998,-93.75854324321354,
28.525,-93.77523799947014,
28.7,-93.79009339393272,
28.874999999999996,-93.803182421606,
29.049999999999997,-93.8145873068096,
29.224999999999998,-93.82440013254558,
29.4,-93.83272350655105,
29.575,-93.83967126139896,
29.749999999999996,-93.84536918487231,
29.924999999999997,-93.84995577552648,
30.099999999999998,-93.85358301685795,
30.275,-93.85641716177584,
30.45,-93.85863951716559,
30.624999999999996,-93.86044721616274,
30.799999999999997,-93.86205396339562,
30.974999999999998,-93.86369073582217,
31.15,-93.86560641898592,
31.325,-93.86806835545646,
31.499999999999996,-93.87136277905309,
31.674999999999997,-93.87579510512157,
31.849999999999998,-93.88169004376168,
32.025,-93.8893914995674,
32.199999999999996,-93.89926221822776,
32.375,-93.91168313740471,
32.55,-93.92705239679995,
32.725,-93.9457839604467,
32.9,-93.96830580322033,
33.074999999999996,-93.99505761367453,
33.25,-94.02648796671699,
33.425,-94.06305092284309,
33.599999999999994,-94.10520201578785,
33.775,-94.1533935979903,
33.949999999999996,-94.20806952342781,
34.125,-94.26965916055646,
34.3,-94.33857074441616,
34.474999999999994,-94.41518409670648,
34.65,-94.49984276580369,
34.824999999999996,-94.59284566517849,
35.0,-94.69443831828087,

File: Derated Capacitance Density Plotting/Derated Capacitance Density Plotting/GRM188R6YA475ME15_35V_0603.csv
#GRM188R6YA475ME15,,
#2025/02/24,,
#c_dcbias_capchange,,
#capchange  25.0degC  AC1Vrms,,
DC Bias[V],Cap. Change Rate[%],
0.0,0.0,
0.175,0.10589001625107564,
0.35,-0.0515263418978229,
0.5249999999999999,-0.4555921593090928,
0.7,-1.088528617025042,
0.875,-1.9318026966568924,
1.0499999999999998,-2.9664637188296705,
1.2249999999999999,-4.1734453598743615,
1.4,-5.533831285783986,
1.575,-7.029083833482663,
1.75,-8.64123624777342,
1.9249999999999998,-10.35304984988078,
2.0999999999999996,-12.14813818058208,
2.275,-14.011060643802065,
2.4499999999999997,-15.927388495384188,
2.625,-17.883746198795958,
2.8,-19.867831227652665,
2.9749999999999996,-21.868415356533088,
3.15,-23.87533036766071,
3.3249999999999997,-25.87944093079053,
3.5,-27.872607204000833,
3.675,-29.847639468585207,
3.8499999999999996,-31.798246864030112,
4.0249999999999995,-33.71898203900858,
4.199999999999999,-35.605183289167954,
4.375,-37.45291551807928,
4.55,-39.258911138229614,
4.725,-41.0205118271454,
4.8999999999999995,-42.735611871230205,
5.074999999999999,-44.40260366733768,
5.25,-46.020325809389576,
5.425,-47.588014063844106,
5.6,-49.105255432470805,
5.7749999999999995,-50.57194541237172,
5.949999999999999,-51.98824849002024,
6.125,-53.35456184670135,
6.3,-54.671482205555066,
6.475,-55.93977571390945,
6.6499999999999995,-57.160350727276786,
6.824999999999999,-58.334233341914654,
7.0,-59.46254550996753,
7.175,-60.54648556378426,
7.35,-61.587310973039244,
7.5249999999999995,-62.586323158896604,
7.699999999999999,-63.54485419287326,
7.874999999999999,-64.46425521362681,
8.049999999999999,-65.34588640205381,
8.225,-66.19110836336817,
8.399999999999999,-67.00127477385001,
8.575,-67.77772615939224,
8.75,-68.52178468257486,
8.924999999999999,-69.23474982455915,
9.1,-69.91789485746158,
9.274999999999999,-70.57246401192174,
9.45,-71.19967025323487,
9.625,-71.80069358761615,
9.799999999999999,-72.37667982786614,
9.975,-72.92873975489243,
10.149999999999999,-73.4579486182066,
10.325,-73.9653459246615,
10.5,-74.45193547033634,
10.674999999999999,-74.91868557563225,
10.85,-75.36652948833601,
11.024999999999999,-75.79636592366526,
11.2,-76.20905971415971,
11.375,-76.60544254574903,
11.549999999999999,-76.98631375944984,
11.725,-77.35244120093583,
11.899999999999999,-77.70456210272614,
12.075,-78.04338398596828,
12.25,-78.36958557077355,
12.424999999999999,-78.68381768583058,
12.6,-78.98670416958223,
12.774999999999999,-79.27884275663574,
12.95,-79.56080594429619,
13.125,-79.83314183518885,
13.299999999999999,-80.09637495287934,
13.475,-80.35100702823085,
13.649999999999999,-80.59751775495769,
13.825,-80.83636551346835,
14.0,-81.06798806263258,
14.174999999999999,-81.29280319958299,
14.35,-81.51120938806046,
14.524999999999999,-81.72358635616126,
14.7,-81.93029566462629,
14.874999999999998,-82.13168124705963,
15.049999999999999,-82.32806992365269,
15.225,-82.51977189015028,
15.399999999999999,-82.70708118390992,
15.575,-82.89027612899311,
15.749999999999998,-83.06961976228234,
15.924999999999999,-83.24536024264229,
16.099999999999998,-83.4177312451498,
16.275,-83.5869523423901,
16.45,-83.75322937478228,
16.625,-83.91675481182506,
16.799999999999997,-84.07770810608632,
16.974999999999998,-84.23625604165733,
17.15,-84.3925530786865,
17.325,-84.54674169549217,
17.5,-84.69895272961568,
17.674999999999997,-84.84930571904374,
17.849999999999998,-84.99790924468205,
18.025,-85.14486127500743,
18.2,-85.29024951367872,
18.375,-85.43415175072423,
18.549999999999997,-85.57663621777151,
18.724999999999998,-85.71776194763086,
18.9,-85.85757913839088,
19.075,-85.99612952204015,
19.25,-86.13344673748861,
19.424999999999997,-86.26955670772925,
19.599999999999998,-86.40447802075647,
19.775,-86.5382223137459,
19.95,-86.67079465989616,
20.125,-86.80219395724025,
20.299999999999997,-86.932413318662,
20.474999999999998,-87.06144046228052,
20.65,-87.18925810132123,
20.825,-87.31584433255004,
21.0,-87.44117302232418,
21.174999999999997,-87.56521418930878,
21.349999999999998,-87.68793438290697,
21.525,-87.80929705647154,
21.7,-87.92926293439986,
21.875,-88.0477903722541,
22.049999999999997,-88.16483570910509,
22.224999999999998,-88.28035361136665,
22.4,-88.39429740746053,
22.575,-88.50661941274028,
22.75,-88.61727124419608,
22.924999999999997,-88.72620412456061,
23.099999999999998,-88.83336917554792,
23.275,-88.9387177000626,
23.45,-89.04220145334027,
23.625,-89.1437729030914,
23.799999999999997,-89.24338547884788,
23.974999999999998,-89.3409938108232,
24.15,-89.43655395873276,
24.325,-89.53002363112627,
24.5,-89.62136239591082,
24.674999999999997,-89.71053188285987,
24.849999999999998,-89.79749597900826,
25.025,-89.882221017948,
25.2,-89.96467596414503,
25.375,-90.04483259348407,
25.549999999999997,-90.12266567135713,
25.724999999999998,-90.19815312967938,
25.9,-90.27127624431184,
26.075,-90.34201981442315,
26.25,-90.41037234540109,
26.424999999999997,-90.47632623696043,
26.599999999999998,-90.53987797815162,
26.775,-90.60102835098637,
26.95,-90.65978264442947,
27.125,-90.71615088049467,
27.299999999999997,-90.77014805417912,
27.474999999999998,-90.82179438892507,
27.65,-90.87111560925318,
27.825,-90.91814323213188,
28.0,-90.9629148785339,
28.174999999999997,-91.0054746065008,
28.349999999999998,-91.04587326686845,
28.525,-91.08416888258112,
28.7,-91.1204270522818,
28.874999999999996,-91.15472137854402,
29.049999999999997,-91.18713392075462,
29.224999999999998,-91.2177556722286,
29.4,-91.24668706063346,
29.575,-91.27403847022735,
29.749999999999996,-91.29993078374955,
29.924999999999997,-91.32449594104145,
30.099999999999998,-91.34787751063092,
30.275,-91.37023126951938,
30.45,-91.39172578535441,
30.624999999999996,-91.41254299394743,
30.799999999999997,-91.43287876376857,
30.974999999999998,-91.45294343759839,
31.15,-91.47296233993245,
31.325,-91.4931762370137,
31.499999999999996,-91.51384173456674,
31.674999999999997,-91.53523159638588,
31.849999999999998,-91.55763496492014,
32.025,-91.5813574629758,
32.199999999999996,-91.60672115357934,
32.375,-91.63406433303697,
32.55,-91.66374113030757,
32.725,-91.69612088402704,
32.9,-91.73158726703666,
33.074999999999996,-91.7705371271312,
33.25,-91.81337901202333,
33.425,-91.86053134648459,
33.599999999999994,-91.91242023025994,
33.775,-91.96947682694422,
33.949999999999996,-92.03213431661374,
34.125,-92.10082438893974,
34.3,-92.17597325876626,
34.474999999999994,-92.2579971930525,
34.65,-92.34729754670572,
34.824999999999996,-92.44425531533504,
35.0,-92.54922522542866,

File: Derated Capacitance Density Plotting/Derated Capacitance Density Plotting/GRM219R61C226ME15_16V_0805.csv
#GRM219R61C226ME15,,
#2025/02/24,,
#c_dcbias_capchange,,
#capchange  25.0degC  AC0.5Vrms,,
DC Bias[V],Cap. Change Rate[%],
0.0,0.0,
0.08,0.4657497028812907,
0.16,0.7631772451295538,
0.24,0.898676420125355,
0.32,0.8792596059420843,
0.4,0.71244517740785,
0.48,0.4061498168817179,
0.56,-0.031413230751642374,
0.64,-0.5918291531162523,
0.72,-1.2665692324512867,
0.8,-2.04707079486921,
0.88,-2.9248092483426524,
0.96,-3.8913621700672807,
1.04,-4.938465540355597,
1.12,-6.058062334653758,
1.2,-7.242343778615523,
1.28,-8.48378364476866,
1.36,-9.775166024780912,
1.44,-11.109607050457914,
1.52,-12.480571061249623,
1.6,-13.881881728091916,
1.68,-15.30772864471338,
1.76,-16.752669889863448,
1.84,-18.21163104892577,
1.92,-19.679901162596014,
2.0,-21.15312604510472,
2.08,-22.627299386081468,
2.16,-24.0987520196583,
2.24,-25.56413971272118,
2.32,-27.02042979211733,
2.4,-28.464886898758945,
2.48,-29.89505812545149,
2.56,-31.308757765329943,
2.64,-32.70405186931955,
2.72,-34.07924278427603,
2.8000000000000003,-35.43285381855483,
2.88,-36.763614158797374,
2.96,-38.070444140740165,
3.04,-39.35244095784294,
3.12,-40.60886487445144,
3.2,-41.83912599498988,
3.2800000000000002,-43.04277162722991,
3.36,-44.219474265900836,
3.44,-45.36902021267865,
3.52,-46.49129883979932,
3.6,-47.58629249706418,
3.68,-48.65406705572202,
3.7600000000000002,-49.694763077505044,
3.84,-50.708587592853036,
3.92,-51.69580646897218,
4.0,-52.65673734574081,
4.08,-53.59174311550268,
4.16,-54.501225921387,
4.24,-55.38562164788847,
4.32,-56.245394876954705,
4.4,-57.08103428269844,
4.48,-57.893048438018205,
4.5600000000000005,-58.68196200682346,
4.64,-59.448312296170336,
4.72,-60.19264614338169,
4.8,-60.915517114117854,
4.88,-61.617482988346,
4.96,-62.29910351220684,
5.04,-62.960938394867426,
5.12,-63.60354553056757,
5.2,-64.22747942718998,
5.28,-64.83328982380426,
5.36,-65.42152048074034,
5.44,-65.99270812682265,
5.5200000000000005,-66.54738154944721,
5.6000000000000005,-67.08606081419319,
5.68,-67.60925660162994,
5.76,-68.117469649909,
5.84,-68.61119029260993,
5.92,-69.09089808214372,
6.0,-69.55706148980705,
6.08,-70.01013767431994,
6.16,-70.45057231137714,
6.24,-70.87879947739235,
6.32,-71.2952415812237,
6.4,-71.70030933823325,
6.48,-72.09440178155847,
6.5600000000000005,-72.47790630596113,
6.640000000000001,-72.85119874006868,
6.72,-73.21464344323965,
6.8,-73.56859342366545,
6.88,-73.91339047467567,
6.96,-74.24936532653523,
7.04,-74.57683781131715,
7.12,-74.89611703870679,
7.2,-75.20750158083929,
7.28,-75.51127966449455,
7.36,-75.80772936918244,
7.44,-76.09711882983092,
7.5200000000000005,-76.3797064429599,
7.6000000000000005,-76.65574107537387,
7.68,-76.92546227454072,
7.76,-77.18910047994623,
7.84,-77.44687723482322,
7.92,-77.69900539774915,
8.0,-77.9456893536925,
8.08,-78.1871252241647,
8.16,-78.42350107619816,
8.24,-78.65499712993199,
8.32,-78.88178596463416,
8.4,-79.10403272303503,
8.48,-79.32189531388056,
8.56,-79.5355246126466,
8.64,-79.7450646603826,
8.72,-79.95065286066885,
8.8,-80.15242017469518,
8.88,-80.35049131447634,
8.96,-80.5449849342314,
9.040000000000001,-80.73601381996133,
9.120000000000001,-80.92368507726235,
9.200000000000001,-81.10810031741508,
9.28,-81.2893558417885,
9.36,-81.46754282459871,
9.44,-81.64274749405713,
9.52,-81.81505131193923,
9.6,-81.98453115160301,
9.68,-82.15125947447765,
9.76,-82.31530450504036,
9.84,-82.47673040429054,
9.92,-82.63559744172912,
10.0,-82.79196216584207,
10.08,-82.94587757308325,
10.16,-83.09739327534689,
10.24,-83.24655566591703,
10.32,-83.3934080838774,
10.4,-83.53799097696032,
10.48,-83.68034206281652,
10.56,-83.82049648868232,
10.64,-83.9584869894222,
10.72,-84.09434404392717,
10.8,-84.22809602984734,
10.88,-84.35976937664739,
10.96,-84.48938871696762,
11.040000000000001,-84.61697703628727,
11.120000000000001,-84.7425558208866,
11.200000000000001,-84.86614520411213,
11.28,-84.98776411095949,
11.36,-85.10743040099344,
11.44,-85.2251610096304,
11.52,-85.34097208783055,
11.6,-85.45487914023778,
11.68,-85.56689716183206,
11.76,-85.67704077316334,
11.84,-85.7853243542422,
11.92,-85.89176217718216,
12.0,-85.99636853769235,
12.08,-86.09915788553117,
12.16,-86.2001449540451,
12.24,-86.29934488892165,
12.32,-86.39677337629499,
12.4,-86.49244677035591,
12.48,-86.58638222061825,
12.56,-86.67859779900137,
12.64,-86.76911262689812,
12.72,-86.85794700239018,
12.8,-86.94512252778463,
12.88,-87.03066223763504,
12.96,-87.11459072741353,
13.040000000000001,-87.19693428298999,
13.120000000000001,-87.27772101106706,
13.200000000000001,-87.35698097070764,
13.280000000000001,-87.43474630607552,
13.36,-87.5110513804879,
13.44,-87.58593291185882,
13.52,-87.65943010958222,
13.6,-87.73158481286697,
13.68,-87.80244163050249,
13.76,-87.87204808198648,
13.84,-87.9404547398933,
13.92,-88.00771537330834,
14.0,-88.07388709208739,
14.08,-88.13903049162303,
14.16,-88.20320979772694,
14.24,-88.26649301114392,
14.32,-88.32895205111664,
14.4,-88.39066289730388,
14.48,-88.45170572926008,
14.56,-88.51216506252617,
14.64,-88.57212988026892,
14.72,-88.63169375924319,
14.8,-88.69095498869846,
14.88,-88.75001668067482,
14.96,-88.8089868699641,
15.040000000000001,-88.86797860180756,
15.120000000000001,-88.92711000521106,
15.200000000000001,-88.98650434955442,
15.280000000000001,-89.04629008193689,
15.36,-89.10660084250792,
15.44,-89.1675754547832,
15.52,-89.22935788773253,
15.6,-89.29209718620065,
15.68,-89.35594736600024,
15.76,-89.42106726980857,
15.84,-89.4876203798003,
15.92,-89.55577458278175,
16.0,-89.62570188342428,

File: Derated Capacitance Density Plotting/Derated Capacitance Density Plotting/MSASU105AB5474KFNA01_50V_0402.csv
TY-COMPAS (Taiyo Yuden COMPonent Assist System): Program Version:14.5.0 Data Version:18.31.3 [2025/02/19]: 2025/02/24 10:08:25
DC Bias(dC/C%)
MSASU105AB5474KFNA01,,
DCB(dC/C)
Voltage[V],dC/C[%]
0.0,0.0
1.0,-1.356
2.0,-7.063
3.0,-14.243
4.0,-22.132
5.0,-30.939
6.0,-38.018
7.0,-43.814
8.0,-50.081
9.0,-55.593
10.0,-60.384
11.0,-63.889
12.0,-67.375
13.0,-69.938
14.0,-72.655
15.0,-74.938
16.0,-76.745
17.0,-78.592
18.0,-80.096
19.0,-81.407
20.0,-82.694
22.0,-84.661
24.0,-86.452
26.0,-87.759
28.0,-88.836
30.0,-89.764
32.0,-90.614
34.0,-91.256
36.0,-91.824
38.0,-92.313
40.0,-92.78
42.0,-93.163
44.0,-93.495
46.0,-93.815
48.0,-94.086
50.0,-94.337

File: Derated Capacitance Density Plotting/Derated Capacitance Density Plotting/MSASU168BB5225KTNA01_50V_0603.csv
TY-COMPAS (Taiyo Yuden COMPonent Assist System): Program Version:14.5.0 Data Version:18.31.3 [2025/02/19]: 2025/02/24 10:04:55
DC Bias(dC/C%)
MSASU168BB5225KTNA01,,
DCB(dC/C)
Voltage[V],dC/C[%]
0.0,0.0
0.2,0.022
0.4,-0.09
0.6,-0.313
0.8,-0.709
1.0,-1.248
1.2,-1.895
1.4,-2.814
1.6,-3.425
1.8,-5.735
2.0,-6.062
2.2,-7.985
2.4,-9.493
2.6,-11.254
2.8,-12.973
3.0,-14.673
3.2,-16.619
3.4,-18.392
3.6,-19.975
3.8,-22.114
4.0,-23.924
4.2,-25.752
4.4,-27.561
4.6,-29.23
4.8,-30.981
5.0,-32.846
5.2,-34.498
5.4,-36.248
5.6,-37.701
5.8,-39.343
6.0,-40.982
6.2,-42.457
6.4,-43.976
6.6,-45.375
6.8,-46.808
7.0,-48.124
7.2,-49.429
7.4,-50.753
7.6,-51.836
7.8,-53.09
8.0,-54.236
8.2,-55.441
8.4,-56.49
8.6,-57.535
8.8,-58.561
9.0,-59.501
9.2,-60.492
9.4,-61.037
9.6,-62.305
9.8,-62.747
10.0,-63.992
10.2,-64.414
10.4,-65.589
10.6,-65.988
10.8,-67.047
11.0,-67.48
11.2,-68.459
11.4,-68.84
11.6,-69.777
11.8,-70.123
12.0,-71.004
12.2,-71.364
12.4,-72.175
12.6,-72.493
12.8,-73.238
13.0,-73.512
13.2,-74.272
13.4,-74.526
13.6,-75.212
13.8,-75.455
14.0,-76.121
14.2,-76.392
14.4,-76.995
14.6,-77.244
14.8,-77.797
15.0,-78.004
15.2,-78.567
15.4,-78.949
15.6,-79.125
15.8,-79.643
16.0,-79.845
16.2,-80.299
16.4,-80.478
16.6,-80.929
16.8,-81.106
17.0,-81.525
17.2,-81.817
17.4,-81.959
17.6,-82.348
17.8,-82.631
18.0,-82.9
18.2,-83.029
18.4,-83.381
18.6,-83.512
18.8,-83.83
19.0,-84.074
19.2,-84.309
19.4,-84.506
19.6,-84.729
19.8,-84.928
20.0,-85.128
21.0,-86.164
22.0,-86.936
23.0,-87.643
24.0,-88.272
25.0,-88.836
26.0,-89.36
27.0,-89.831
28.0,-90.263
29.0,-90.653
30.0,-91.019
31.0,-91.347
32.0,-91.655
33.0,-91.937
34.0,-92.201
35.0,-92.446
36.0,-92.674
37.0,-92.891
38.0,-93.088
39.0,-93.277
40.0,-93.45
41.0,-93.632
42.0,-93.773
43.0,-93.932
44.0,-94.058
45.0,-94.204
46.0,-94.329
47.0,-94.448
48.0,-94.561
49.0,-94.671
50.0,-94.774

File: Derated Capacitance Density Plotting/Derated Capacitance Density Plotting/ZRB18AR61E106ME01_25V_0603.csv
#ZRB18AR61E106ME01,,
#2025/02/24,,
#c_dcbias_capchange,,
#capchange  25.0degC  AC1Vrms,,
DC Bias[V],Cap. Change Rate[%],
0.0,0.0,
0.125,0.06632701638820127,
0.25,-0.12822750336184408,
0.375,-0.5667701910177625,
0.5,-1.2313527793588297,
0.625,-2.103335658676486,
0.75,-3.1637192375394085,
0.875,-4.3934400636139515,
1.0,-5.773630127398688,
1.125,-7.285839028882135,
1.25,-8.912219728197524,
1.375,-10.635679430602096,
1.5,-12.43999778570859,
1.625,-14.309915028531595,
1.75,-16.23119297673048,
1.875,-18.190651947298985,
2.0,-20.17618669005632,
2.125,-22.176764377063783,
2.25,-24.182407557432374,
2.375,-26.184164804769793,
2.5,-28.17407156628917,
2.625,-30.14510348248116,
2.75,-32.091124195940644,
2.875,-34.006829416857755,
3.0,-35.88768876815228,
3.125,-37.7298867007077,
3.25,-39.530263552482246,
3.375,-41.28625762691508,
3.5,-42.99584898735169,
3.625,-44.657505505633075,
3.75,-46.27013156427957,
3.875,-47.83301969208136,
4.0,-49.345805311243076,
4.125,-50.808424689136025,
4.25,-52.22107611766344,
4.375,-53.584184286655365,
4.5,-54.89836777300086,
4.625,-56.16440953286179,
4.75,-57.38323025884839,
4.875,-58.555864446125085,
5.0,-59.683438999832184,
5.125,-60.76715420985217,
5.25,-61.80826691684032,
5.375,-62.808075694721886,
5.5,-63.76790787879245,
5.625,-64.68910827450586,
5.75,-65.57302938946148,
5.875,-66.42102303956034,
6.0,-67.23443318941324,
6.125,-68.014589896557,
6.25,-68.76280423862224,
6.375,-69.4803641121041,
6.5,-70.16853080067746,
6.625,-70.82853621995069,
6.75,-71.46158075409488,
6.875,-72.06883160786069,
7.0,-72.65142160507207,
7.125,-73.21044837174543,
7.25,-73.74697384852297,
7.375,-74.26202408313647,
7.5,-74.7565892591435,
7.625,-75.23162392222766,
7.75,-75.68804736994534,
7.875,-76.12674417496447,
8.0,-76.54856481560184,
8.125,-76.95432639085344,
8.25,-77.34481340015434,
8.375,-77.72077857083133,
8.5,-78.08294371864541,
8.625,-78.43200062899282,
8.75,-78.7686119482619,
8.875,-79.09341207655407,
9.0,-79.40700805449193,
9.125,-79.70998043817274,
9.25,-80.00288415750062,
9.375,-80.28624935416279,
9.5,-80.56058219641729,
9.625,-80.8263656686444,
9.75,-81.08406033429684,
9.875,-81.33410507147151,
10.0,-81.5769177808298,
10.125,-81.8128960660243,
10.25,-82.04241788715042,
10.375,-82.26584218804452,
10.5,-82.48350949849633,
10.625,-82.69574251264382,
10.75,-82.90284664497105,
10.875,-83.10511056544681,
11.0,-83.30280671542084,
11.125,-83.49619180594158,
11.25,-83.68550730017897,
11.375,-83.87097988162921,
11.5,-84.05282190974954,
11.625,-84.23123186461886,
11.75,-84.40639478215562,
11.875,-84.5784826813391,
12.0,-84.74765498478253,
12.125,-84.91405893390288,
12.25,-85.07782999980938,
12.375,-85.23909229091198,
12.5,-85.39795895812088,
12.625,-85.55453259837374,
12.75,-85.70890565709117,
12.875,-85.86116083002983,
13.0,-86.0113714648625,
13.125,-86.15960196268982,
13.25,-86.30590817955849,
13.375,-86.45033782794127,
13.5,-86.59293087802331,
13.625,-86.73371995852982,
13.75,-86.87273075674067,
13.875,-87.0099824172472,
14.0,-87.14548793893577,
14.125,-87.27925456961859,
14.25,-87.41128419768107,
14.375,-87.54157374007951,
14.5,-87.67011552599504,
14.625,-87.7968976754375,
14.75,-87.92190447209278,
14.875,-88.0451167297208,
15.0,-88.16651215143116,
15.125,-88.28606568120267,
15.25,-88.40374984705903,
15.375,-88.51953509536568,
15.5,-88.63339011578553,
15.625,-88.74528215649855,
15.75,-88.85517732938035,
15.875,-88.96304090491736,
16.0,-89.06883759673927,
16.125,-89.17253183574324,
16.25,-89.27408803389544,
16.375,-89.37347083789928,
16.5,-89.47064537303363,
16.625,-89.56557747757732,
16.75,-89.65823392834255,
16.875,-89.748582657964,
17.0,-89.83659296469492,
17.125,-89.92223571557025,
17.25,-90.00548354391802,
17.375,-90.08631104228773,
17.5,-90.1646949519837,
17.625,-90.24061435048135,
17.75,-90.31405083809601,
17.875,-90.38498872537086,
18.0,-90.45341522272412,
18.125,-90.51932063397636,
18.25,-90.58269855544627,
18.375,-90.64354608236165,
18.5,-90.70186402438266,
18.625,-90.75765713207356,
18.75,-90.8109343361873,
18.875,-90.86170900163316,
19.0,-90.9099991980029,
19.125,-90.95582798849921,
19.25,-90.99922373906824,
19.375,-91.04022044946801,
19.5,-91.0788581079058,
19.625,-91.11518307074161,
19.75,-91.14924846858948,
19.875,-91.18111463992888,
20.0,-91.21084959307612,
20.125,-91.23852949704812,
20.25,-91.26423920145702,
20.375,-91.28807278512949,
20.5,-91.3101341325953,
20.625,-91.33053753697006,
20.75,-91.34940832702773,
20.875,-91.36688351542439,
21.0,-91.38311246408055,
21.125,-91.39825756164926,
21.25,-91.41249490678123,
21.375,-91.42601498953891,
21.5,-91.43902336179754,
21.625,-91.45174128581642,
21.75,-91.46440634834998,
21.875,-91.47727302569703,
22.0,-91.49061318299877,
22.125,-91.50471648886192,
22.25,-91.5198907240643,
22.375,-91.53646196070265,
22.5,-91.55477458572625,
22.625,-91.57519114041607,
22.75,-91.59809194507397,
22.875,-91.62387447607975,
23.0,-91.65295246066198,
23.125,-91.68575465330368,
23.25,-91.72272325681588,
23.375,-91.76431195095176,
23.5,-91.81098349208713,
23.625,-91.86320684926311,
23.75,-91.92145384484975,
23.875,-91.98619527259105,
24.0,-92.05789647187868,
24.125,-92.13701234515031,
24.25,-92.2239818153769,
24.375,-92.31922173286038,
24.5,-92.4231202551964,
24.625,-92.53602974120568,
24.75,-92.65825921889406,
24.875,-92.79006650894061,
25.0,-92.93165010851781,
