Repository: nageshpatle/tool-capfinder

# Tool-CapFinder

**Tool-CapFinder** is a data-driven capacitor selection and analysis tool focused on **MLCCs**, with an initial emphasis on **Murata ceramic capacitors**.
It helps engineers filter, compare, and optimize capacitor choices using real electrical parameters rather than just nominal capacitance.

---

## What this project does

* Combines multiple Murata capacitor datasets into a **unified library**
* Adds **ESR**, **SRF**, and **frequency-aware** data where available
* Uses **nominal thickness** (not max) for realistic volume comparison
* Enables filtering by:

  * Package size
  * Capacitance
  * Voltage rating
  * Temperature characteristic
  * Series / codes
* Provides a **Streamlit-based GUI** for interactive exploration
* Supports optimization workflows for power electronics use cases

---

## Repository structure

```
tool-capfinder/
│
├── streamlit_app.py        # Streamlit UI entry point
├── capacitor_gui.py        # Core GUI logic
├── combine_final.py        # Dataset unification + cleaning
├── optimize_caps.py        # Optimization / ranking logic
│
├── data/
│   └── Murata_Unified_Library.csv   # Main dataset used by the app
│
├── .gitignore
├── README.md
```

> Large intermediate or cache CSVs are intentionally ignored and not tracked.

---

## How to run locally

### 1. Create a virtual environment

```bash
python -m venv venv
source venv/bin/activate    # Windows: venv\Scripts\activate
```

### 3. Launch the app

```bash
streamlit run streamlit_app.py
```

---

## Design philosophy

* **Engineering-first**: prioritize real electrical behavior (ESR, SRF, voltage derating)
* **Data transparency**: no black-box scoring
* **Scalable**: designed to extend beyond Murata to other vendors
* **Practical**: optimized for real power electronics design decisions

---

## Roadmap

* Hide advanced options by default (ESR, frequency, min voltage)
* Add one-page flow-based selection UX
* Improve ranking metrics for high-current and high-frequency designs
* Vendor-agnostic support (TDK, Samsung, etc.)
* Cloud-hosted Streamlit deployment

---

## Notes

* This project is under active development.
* Large raw or generated datasets are intentionally excluded from git.
* Contributions, ideas, and feedback are welcome.

---

File: Derated Capacitance Density Plotting/Derated Capacitance Density Plotting/GRM21BR61E226ME44_25V_0805.csv
#GRM21BR61E226ME44,,
#2025/02/24,,
#c_dcbias_capchange,,
#capchange  25.0degC  AC0.5Vrms,,
DC Bias[V],Cap. Change Rate[%],
0.0,0.0,
0.125,0.5119945301611306,
0.25,0.7663367398253351,
0.375,0.7756309432332076,
0.5,0.5538481218803515,
0.625,0.11600515731284844,
0.75,-0.5221368581628694,
0.875,-1.3443511957247356,
1.0,-2.334198142128585,
1.125,-3.475250030216981,
1.25,-4.751287917015434,
1.375,-6.146470000409765,
1.5,-7.645472540116094,
1.625,-9.23360458173823,
1.75,-10.896898183905378,
1.875,-12.622176130458595,
2.0,-14.397099286800586,
2.125,-16.21019584698391,
2.25,-18.0508747309971,
2.375,-19.909425344502175,
2.5,-21.777005819413418,
2.625,-23.645621725298604,
2.75,-25.508097089259174,
2.875,-27.358039394810863,
3.0,-29.189800055931205,
3.125,-30.998431687030326,
3.25,-32.77964331798368,
3.375,-34.52975453921279,
3.5,-36.24564940775766,
3.625,-37.92473080312231,
3.75,-39.564875792435785,
3.875,-41.164392448603195,
4.0,-42.721978462608135,
4.125,-44.23668180159501,
4.25,-45.70786358716702,
4.375,-47.135163302667735,
4.5,-48.518466383133955,
4.625,-49.85787419611973,
4.75,-51.153676384686555,
4.875,-52.40632551452672,
5.0,-53.61641394448199,
5.125,-54.784652822727686,
5.25,-55.911853098777065,
5.375,-56.99890843345662,
5.5,-58.04677988441915,
5.625,-59.056482242986,
5.75,-60.029071898599405,
5.875,-60.965636109453115,
6.0,-61.86728356154547,
6.125,-62.735136103118336,
6.25,-63.57032154691701,
6.375,-64.37396743868375,
6.5,-65.14719569658105,
6.625,-65.89111803266667,
6.75,-66.6068320739777,
6.875,-67.29541810712357,
7.0,-67.95793637645761,
7.125,-68.59542487183465,
7.25,-69.20889754762307,
7.375,-69.79934291999894,
7.5,-70.3677229945848,
7.625,-70.91497248120255,
7.75,-71.44199825688318,
7.875,-71.949679042324,
8.0,-72.43886526071331,
8.125,-72.91037905126404,
8.25,-73.36501441292967,
8.375,-73.80353745662956,
8.5,-74.22668674690574,
8.625,-74.63517371628461,
8.75,-75.0296831377449,
8.875,-75.4108736426091,
9.0,-75.77937827290226,
9.125,-76.13580505876918,
9.25,-76.48073761292741,
9.375,-76.81473573537085,
9.5,-77.13833602264093,
9.625,-77.45205247696178,
9.75,-77.75637711140195,
9.875,-78.05178054799102,
10.0,-78.3387126063926,
10.125,-78.61760288132257,
10.25,-78.88886130741656,
10.375,-79.15287871069339,
10.5,-79.41002734614374,
10.625,-79.6606614212988,
10.75,-79.90511760590812,
10.875,-80.14371552808362,
11.0,-80.37675825745399,
11.125,-80.60453277602022,
11.25,-80.82731043751986,
11.375,-81.0453474161893,
11.5,-81.2588851458684,
11.625,-81.46815075042645,
11.75,-81.67335746649188,
11.875,-81.87470505946142,
12.0,-82.07238023373498,
12.125,-82.26655703807737,
12.25,-82.45739726695504,
12.375,-82.64505085862477,
12.5,-82.8296562906783,
12.625,-83.01134097365996,
12.75,-83.19022164328756,
12.875,-83.36640475171212,
13.0,-83.5399868581569,
13.125,-83.7110550191794,
13.25,-83.87968717870592,
13.375,-84.04595255789206,
13.5,-84.20991204477455,
13.625,-84.37161858359161,
13.75,-84.53111756357019,
13.875,-84.68844720690211,
14.0,-84.84363895556709,
14.125,-84.99671785659689,
14.25,-85.14770294533,
14.375,-85.29660762615893,
14.5,-85.44344005024618,
14.625,-85.5882034896561,
14.75,-85.73089670734433,
14.875,-85.87151432243762,
15.0,-86.01004717024976,
15.125,-86.14648265649237,
15.25,-86.28080510516762,
15.375,-86.41299609966498,
15.5,-86.54303481662937,
15.625,-86.6708983522186,
15.75,-86.79656204042931,
15.875,-86.91999976323757,
16.0,-87.04118425237041,
16.125,-87.16008738261016,
16.25,-87.27668045660782,
16.375,-87.39093448127838,
16.5,-87.5028204359352,
16.625,-87.61230953241886,
16.75,-87.71937346757099,
16.875,-87.82398466849601,
17.0,-87.92611653115982,
17.125,-88.0257436529634,
17.25,-88.12284206002931,
17.375,-88.2173894300353,
17.5,-88.30936531151877,
17.625,-88.39875134066565,
17.75,-88.48553145668873,
17.875,-88.5696921169699,
18.0,-88.65122251323515,
18.125,-88.73011479008314,
18.25,-88.80636426726736,
18.375,-88.87996966717917,
18.5,-88.95093334903001,
18.625,-89.01926155127086,
18.75,-89.08496464380991,
18.875,-89.14805739160226,
19.0,-89.20855923119395,
19.125,-89.26649456177172,
19.25,-89.32189305224323,
19.375,-89.37478996581356,
19.5,-89.42522650343518,
19.625,-89.47325016740741,
19.75,-89.51891514625441,
19.875,-89.56228272182958,
20.0,-89.60342169938929,
20.125,-89.64240886109627,
20.25,-89.67932944312041,
20.375,-89.71427763611173,
20.5,-89.74735710840461,
20.625,-89.77868155079175,
20.75,-89.80837524113512,
20.875,-89.83657362641306,
21.0,-89.86342391903577,
21.125,-89.8890857034215,
21.25,-89.91373154785099,
21.375,-89.93754761554929,
21.5,-89.96073426776303,
21.625,-89.9835066502849,
21.75,-90.0060952534581,
21.875,-90.02874643414167,
22.0,-90.05172288646297,
22.125,-90.07530404642259,
22.25,-90.09978641354702,
22.375,-90.12548377087887,
22.5,-90.15272728259939,
22.625,-90.18186544662332,
22.75,-90.21326387753578,
22.875,-90.24730489340617,
23.0,-90.28438687830153,
23.125,-90.32492339085985,
23.25,-90.36934198814781,
23.375,-90.41808273332124,
23.5,-90.4715963554409,
23.625,-90.53034203033624,
23.75,-90.59478475275289,
23.875,-90.6653922723602,
24.0,-90.74263156965635,
24.125,-90.8269648526149,
24.25,-90.91884506111643,
24.375,-91.01871087409424,
24.5,-91.12698122388525,
24.625,-91.24404933371271,
24.75,-91.37027630752172,
24.875,-91.50598431659321,
25.0,-91.65144944434324,

File: Derated Capacitance Density Plotting/Derated Capacitance Density Plotting/GRM21BR61H106ME43_50V_0805.csv
#GRM21BR61H106ME43,,
#2025/02/24,,
#c_dcbias_capchange,,
#capchange  25.0degC  AC1Vrms,,
DC Bias[V],Cap. Change Rate[%],
0.0,0.0,
0.25,-0.06916352603654197,
0.5,-0.4819276356469282,
0.75,-1.2111341360375394,
1.0,-2.2280113258843937,
1.25,-3.502896864205407,
1.5,-5.005880504789751,
1.75,-6.707360459156053,
2.0,-8.578511373982678,
2.25,-10.59166536858951,
2.5,-12.720610275752797,
2.75,-14.940811207129755,
3.0,-17.229562893045745,
3.25,-19.566081012253655,
3.5,-21.931541024813427,
3.75,-24.3090729449312,
4.0,-26.683720129816535,
4.25,-29.042369596138673,
4.5,-31.373660677647173,
4.75,-33.66787806467858,
5.0,-35.91683446591214,
5.25,-38.113747341465235,
5.5,-40.25311340120097,
5.75,-42.33058386158377,
6.0,-44.34284282022456,
6.25,-46.287490545438246,
6.5,-48.16293299034733,
6.75,-49.96827842569347,
7.0,-51.70324173863444,
7.25,-53.368056660958096,
7.5,-54.96339596300401,
7.75,-56.49029947242573,
8.0,-57.95010964301939,
8.25,-59.344414301701946,
8.5,-60.67499613529801,
8.75,-61.94378843757562,
9.0,-63.152836616053506,
9.25,-64.30426495318547,
9.5,-65.40024812392058,
9.75,-66.442986988211,
10.0,-67.43468820018734,
10.25,-68.37754720330838,
10.5,-69.27373421109186,
10.75,-70.1253828046833,
11.0,-70.93458081045887,
11.25,-71.70336315228849,
11.5,-72.43370640341509,
11.75,-73.12752479172725,
12.0,-73.78666743924096,
12.25,-74.41291664170438,
12.5,-75.00798701732447,
12.75,-75.57352537467963,
13.0,-76.11111116897398,
13.25,-76.62225743298295,
13.5,-77.1084120844412,
13.75,-77.5709595253526,
14.0,-78.01122246088129,
14.25,-78.43046387624796,
14.5,-78.82988911953191,
14.75,-79.21064804659382,
15.0,-79.57383719160755,
15.25,-79.92050193303176,
15.5,-80.25163863036968,
15.75,-80.56819671185357,
16.0,-80.87108069733485,
16.25,-81.1611521442439,
16.5,-81.43923150757144,
16.75,-81.70609990748115,
17.0,-81.96250080044777,
17.25,-82.20914155177064,
17.5,-82.44669490898666,
17.75,-82.67580037713213,
18.0,-82.89706549801416,
18.25,-83.11106703667261,
18.5,-83.31835207907278,
18.75,-83.51943904577573,
19.0,-83.71481862691554,
19.25,-83.90495464427501,
19.5,-84.09028484660814,
19.75,-84.27122164462058,
20.0,-84.44815279219054,
20.25,-84.6214420205034,
20.5,-84.79142963178707,
20.75,-84.95843305927528,
21.0,-85.122747399902,
21.25,-85.28464592603655,
21.5,-85.44438058232238,
21.75,-85.60218247337463,
22.0,-85.7582623477348,
22.25,-85.91281108307646,
22.5,-86.06600017721,
22.75,-86.21798224894955,
23.0,-86.36889155239363,
23.25,-86.51884450762682,
23.5,-86.66794025029589,
23.75,-86.81626120194097,
24.0,-86.96387366238653,
24.25,-87.11082842492442,
24.5,-87.25716141445683,
24.75,-87.40289434821686,
25.0,-87.54803541816032,
25.25,-87.69257999362627,
25.5,-87.83651134239952,
25.75,-87.97980136789401,
26.0,-88.1224113597958,
26.25,-88.26429275518291,
26.5,-88.40538790686804,
26.75,-88.54563085549422,
27.0,-88.68494810175591,
27.25,-88.82325937501739,
27.5,-88.96047839455987,
27.75,-89.09651361970505,
28.0,-89.23126898512997,
28.25,-89.36464461781495,
28.5,-89.49653753223762,
28.75,-89.62684230064272,
29.0,-89.75545169548029,
29.25,-89.88225730139256,
29.5,-90.00715009446697,
29.75,-90.13002098681255,
30.0,-90.2507613349004,
30.25,-90.36926341048868,
30.5,-90.48542083335605,
30.75,-90.5991289654655,
31.0,-90.71028526658904,
31.25,-90.81878961182345,
31.5,-90.92454457181347,
31.75,-91.02745565689635,
32.0,-91.12743152673724,
32.25,-91.22438416739325,
32.5,-91.31822903807654,
32.75,-91.40888519021755,
33.0,-91.4962753617294,
33.25,-91.58032604967433,
33.5,-91.6609675648029,
33.75,-91.73813407170083,
34.0,-91.81176361852971,
34.25,-91.88179816058445,
34.5,-91.94818358212835,
34.75,-92.01086972118331,
35.0,-92.06981040218861,
35.25,-92.12496348165202,
35.5,-92.17629091215251,
35.75,-92.22375883026727,
36.0,-92.26733767423957,
36.25,-92.3070023374302,
36.5,-92.342732363833,
36.75,-92.37451219218354,
37.0,-92.40233145541426,
37.25,-92.42618534245747,
37.5,-92.44607502960483,
37.75,-92.46200818882883,
38.0,-92.47399958064365,
38.25,-92.48207173917696,
38.5,-92.48625575717911,
38.75,-92.48659217864285,
39.0,-92.4831320065319,
39.25,-92.47593783279727,
39.5,-92.46508509734778,
39.75,-92.45066348188469,
40.0,-92.43277844348047,
40.25,-92.41155289139714,
40.5,-92.38712900884542,
40.75,-92.35967021912816,
41.0,-92.32936329277098,
41.25,-92.29642058878616,
41.5,-92.26108241903587,
41.75,-92.22361951964632,
42.0,-92.18433560754707,
42.25,-92.14356999336087,
42.5,-92.10170021394765,
42.75,-92.0591446389707,
43.0,-92.01636499575774,
43.25,-91.97386874560594,
43.5,-91.93221123252947,
43.75,-91.89199751244612,
44.0,-91.85388375714862,
44.25,-91.81857811342337,
44.5,-91.78684088380045,
44.75,-91.75948388221028,
45.0,-91.73736880597515,
45.25,-91.72140445597948,
45.5,-91.71254263058152,
45.75,-91.71177251699791,
46.0,-91.72011340800505,
46.25,-91.73860558318229,
46.5,-91.76829921433473,
46.75,-91.81024118557082,
47.0,-91.86545976152092,
47.25,-91.93494709343891,
47.5,-92.01963962365302,
47.75,-92.12039653426952,
48.0,-92.2379764860423,
48.25,-92.37301300662628,
48.5,-92.52598901166789,
48.75,-92.69721107358079,
49.0,-92.8867841862256,
49.25,-93.09458790203313,
49.5,-93.32025483310254,
49.75,-93.56315259938485,
50.0,-93.82237036439182,
